Repository: rsinghal26/B.tech-project

# B.tech-project
Expert System for Manufacturing Process

File: model-1/Regression dataset 1/Regression dataset - Sheet1.csv
V(Volt),WFR(mm/s),WS(mm/s),NPD(mm),I(Amp.),W(mm),P(mm),H(mm),%D
36,21,7,26,240,13.1,5.3,3.1,59
44,21,7,26,80,14.4,6.9,2.6,70
36,25,7,26,80,14.1,7.2,3.5,67
44,25,7,26,240,13.9,6.6,2.8,67
36,21,9,26,80,12.4,5.9,2.5,68
44,21,9,26,240,13.3,4.9,2.1,68
36,25,9,26,240,12.9,6.3,3.3,64
44,25,9,26,80,13.9,7.3,3,71
36,21,7,30,80,13.6,5.8,2.9,64
44,21,7,30,240,13.2,5.2,2.6,66
36,25,7,30,240,12.8,5.3,3.2,65
44,25,7,30,80,15.2,9.2,3,71
36,21,9,30,240,13,3.5,2.4,62
44,21,9,30,80,13.9,6.9,2.1,70
36,25,9,30,80,13,6,3.2,65
44,27,9,30,240,13.8,6.2,3,72
32,23,8,28,160,11.4,6.1,3.1,63
48,23,8,28,160,13.1,5.6,2.6,68
40,19,8,28,160,13,4.8,2.3,67
40,27,8,28,160,15,8.6,3.7,69
40,23,6,28,160,12.9,6.2,3,64
40,23,10,28,160,13.1,4.8,2.4,69
40,23,8,24,160,13.2,7.7,2.9,71
40,23,8,32,160,13.5,5.4,2.7,68
40,23,8,28,0,14.5,6.9,2.5,71
40,23,8,28,320,13,5.1,3.8,68
40,23,8,28,160,13.5,6.6,2.8,68

File: model-3/Regression dataset 3/regression data set  - Sheet1.csv
Voltage,WFR,speed,npd,h,p,w
30,16,11,30,1.39,4.62,10.2
41,32,5,20,3.12,2.89,20.3
30,16,5,20,2.49,2.11,14.14
41,32,11,30,2.31,6.12,11.91
30,32,5,30,4.85,3.72,15.64
41,32,11,20,2.89,5.9,12.54
41,16,5,30,2.2,5.15,15.6
30,32,5,30,3.76,2.92,13.8
41,16,11,20,1.96,5.42,10.57
41,16,11,30,1.9,3.22,9.3
41,16,5,30,2.83,5.79,12.6
41,32,5,30,3.35,3.13,18.36
30,32,5,20,4.91,3.47,15.08
41,32,11,20,2.67,6.93,11.71
30,16,11,30,1.27,3.25,9.07
41,16,5,20,2.89,3.85,14.67
30,32,11,20,3.41,3.89,10.46
30,16,5,20,2.31,4.2,13.69
30,16,5,30,2.43,5.35,12.85
30,32,11,30,3.12,4.79,9.47
41,32,11,20,2.72,6.52,13
30,16,11,20,1.96,3.67,9.13
